Repository: semababid/battery-cycle-life

# battery-cycle-life

Predicting how many charge cycles a lithium-ion cell will last, using only its first 100 cycles.

The data comes from Severson et al. (2019), "Data-driven prediction of battery cycle life before capacity degradation", Nature Energy. The three batch files hold 140 LFP/graphite cells (A123 APR18650M1A, 1.1 Ah), each charged with a different fast-charging policy until it lost 20% of its capacity.
The modelling is done. The paper's simplest model is reproduced, a second model with a few more features is chosen by cross-validation, and both are scored on the primary test set and, once, on a batch that was cycled a year later. The short version: the bigger model wins on the first test set and loses on the later batch. A small demo app is still to come.

## Data so far

The paper uses 124 of the 140 cells. Notebook 04 gets to the same 124:

- 5 batch 1 cells kept cycling in batch 2, so their batch 2 cycles are appended to them. Their lifetimes go up from about 1,200 to as much as 2,237 cycles.
- 16 cells are dropped: the 5 duplicates from that merge, 5 cells that never reached 80% capacity, 2 that were still above 80% after 2,000 cycles, and 4 that the paper calls noisy. I could only see the noise in one of those 4, but I drop all of them so the results stay comparable.
- Glitches (zero resistance, paused charges, impossible capacities) become missing values, and cycles after end of life are cut.

That leaves 41 training cells, 43 primary test cells and 40 cells in a later batch, the same split as the paper.

Capacity on its own says little about lifetime at cycle 100. Most cells still look the same at that point, and 81% of them have slightly more capacity than at cycle 2 (notebook 05).

## First model: ΔQ(V)

The paper's key feature is ΔQ(V): the discharge curve at cycle 100 minus the one at cycle 10, on a fixed voltage grid. Cells that die early already show a deeper, wider dip in this curve, even when their capacity still looks fine.
One number per cell, log10 of the variance of ΔQ, has a correlation of -0.90 with log10 cycle life on the training cells. A straight line through it (notebook 06):

| Model | Train RMSE | Primary test RMSE | Primary test MAPE |
|---|---|---|---|
| Predict the mean life | 323 cycles | 393 cycles | 39.5% |
| log10 var(ΔQ), linear | 104 cycles | 138 cycles | 14.7% |
| Paper, same model | | 138 cycles | |

The test set has only 43 cells, so the 138 isn't precise: resampling them gives a 95% range of 92 to 191 cycles. The paper leaves the shortest-lived test cell (b2c1) out; without it the result is 138.3, so the match holds either way.

Most of the remaining error comes from three test cells that live over 1,700 cycles. Only one training cell lives that long, so the model is extrapolating there. The later batch is kept aside until the final test.

## Second model: a few more features

Five simple features from the per-cycle summary are added to log10 var(ΔQ): capacity at cycle 2, the early rise in capacity, the change in resistance, the charge time of the first cycles and the mean temperature (notebook 07). A test checks that none of them reads anything after cycle 100.

The model was picked on the training cells only, with 5-fold cross-validation repeated 20 times (notebook 08). An Elastic Net on all six features came out best. A curved version of the first model did badly, because its prediction runs away for the longest-lived cell.

| Model | CV RMSE (training cells) | Primary test RMSE | Primary test MAPE |
|---|---|---|---|
| log10 var(ΔQ), linear | 108 cycles | 138 cycles | 14.7% |
| log10 var(ΔQ), curved | 170 cycles | not scored | |
| Elastic Net, 6 features | 82 cycles | 114 cycles | 12.8% |

On the test set the Elastic Net is 24 cycles better than the line (notebook 09). Resampling the test cells puts that difference between 8 and 36 cycles, and the Elastic Net comes out ahead in 99.8% of the resamples. It keeps four of the six features and sets resistance change and temperature to zero.
It still struggles with the same cells as the first model. The three test cells above 1,500 cycles have an RMSE of 329, against 76 for the other 40. And b2c1, which dies at 148 cycles, is predicted at 335.

## How early can it predict?

The same two models, given only the first 20, 40, 60, 80 or 100 cycles (notebook 10):
In cross-validation the error falls until about 60 cycles and then stays flat: the Elastic Net is at 85 cycles with 60 cycles of data and at 82 with 100.

## Data and credits

- Data: Severson, Attia et al., "Data-driven prediction of battery cycle life before capacity degradation", Nature Energy 4, 383-391 (2019). Downloaded from data.matr.io; check the terms there before reusing it.
- Which cells to merge and drop follows the authors' data loading notebook (github.com/rdbraatz/data-driven-prediction-of-battery-cycle-life-before-capacity-degradation).
- The train and test cell lists in `src/split.py` are taken from Microsoft's BatteryML (MIT license).

File: notebooks/01_explore.ipynb
# 01 - Exploring the batch files

First look at the three MATR batch files (Severson et al. 2019). Goal: understand how the data is stored before building any tables.

Files are MATLAB v7.3, which is HDF5, so I open them with h5py.

```
import h5py
import numpy as np
import matplotlib.pyplot as plt

DATA = "../data/raw/"
FILES = {
    "b1": DATA + "2017-05-12_batchdata.mat",
    "b2": DATA + "2017-06-30_batchdata.mat",
    "b3": DATA + "2018-04-12_batchdata.mat",
}
files = {name: h5py.File(path, "r") for name, path in FILES.items()}

f = files["b1"]
b = f["batch"]
print(list(b.keys()))
```

['Vdlin', 'barcode', 'channel_id', 'cycle_life', 'cycles', 'policy', 'policy_readable', 'summary']

Every field in `batch` has one row per cell, but the rows are **references**, not values. To get the value you have to open the reference with `f[ref]`. Small helpers so I don't repeat this everywhere:

```
def get_value(f, field, i):
    # number stored behind a reference, e.g. cycle_life of cell i
    ref = f["batch"][field][i, 0]
    return f[ref][()].item()


def get_text(f, field, i):
    # text is stored as character codes
    ref = f["batch"][field][i, 0]
    return "".join(chr(c) for c in f[ref][()].flatten())


def get_summary(f, i):
    # per-cycle summary values of cell i, as a dict of 1D arrays
    group = f[f["batch"]["summary"][i, 0]]
    return {key: group[key][0, :] for key in group.keys()}


print(get_value(f, "cycle_life", 0))
print(get_text(f, "policy_readable", 0))
print(get_summary(f, 0).keys())
```

1190.0
3.6C(80%)-3.6C
dict_keys(['IR', 'QCharge', 'QDischarge', 'Tavg', 'Tmax', 'Tmin', 'chargetime', 'cycle'])

## How many cells per batch?

```
for name, f in files.items():
    n = f["batch"]["cycle_life"].shape[0]
    print(name, n, "cells")
```

b1 46 cells
b2 48 cells
b3 46 cells

## Cycle life per cell

Cycle life = number of cycles until capacity drops to 80% of nominal (0.88 Ah for these 1.1 Ah cells).

```
for name, f in files.items():
    n = f["batch"]["cycle_life"].shape[0]
    lives = np.array([get_value(f, "cycle_life", i) for i in range(n)])
    missing = np.where(np.isnan(lives))[0]
    print(f"{name}: min {np.nanmin(lives):.0f}, max {np.nanmax(lives):.0f}, missing cycle_life for cells {missing.tolist()}")
```

b1: min 534, max 1227, missing cycle_life for cells []
b2: min 148, max 1061, missing cycle_life for cells []
b3: min 541, max 1935, missing cycle_life for cells [23, 32]

## Does the summary length match the cycle life?

```
for name, f in files.items():
    n = f["batch"]["cycle_life"].shape[0]
    diffs = []
    for i in range(n):
        life = get_value(f, "cycle_life", i)
        n_cycles = len(get_summary(f, i)["cycle"])
        diffs.append(n_cycles - life)
    diffs = np.array(diffs)
    print(name, "summary length minus cycle_life:", np.unique(diffs[~np.isnan(diffs)]).astype(int))
```

b1 summary length minus cycle_life: [-1]
b2 summary length minus cycle_life: [-1 20 21 22 23 24 25 26 27 28 29 31 32 33 34 35 36 37]
b3 summary length minus cycle_life: [-1]

## Discharge capacity over the cycles

```
f = files["b1"]
fig, ax = plt.subplots(figsize=(8, 4.5))
for i in [0, 6, 20, 30, 40]:
    s = get_summary(f, i)
    life = get_value(f, "cycle_life", i)
    ax.plot(s["cycle"], s["QDischarge"], label=f"cell {i} (life {life:.0f})")
ax.axhline(0.88, color="grey", linestyle="--", label="80% of 1.1 Ah")
ax.set_xlabel("cycle")
ax.set_ylabel("discharge capacity (Ah)")
ax.set_ylim(0.8, 1.1)
ax.set_title("Batch 1: capacity fade for a few cells")
ax.legend()
plt.tight_layout()
plt.savefig("../reports/figures/capacity_fade_batch1.png", dpi=120)
plt.show()
```

```
# capacity at the last cycle before end of life, should be close to 0.88
f = files["b1"]
for i in [0, 6, 20]:
    s = get_summary(f, i)
    life = int(get_value(f, "cycle_life", i))
    print(i, "capacity around end of life:", s["QDischarge"][life - 3:life].round(3))
```

0 capacity around end of life: [1.027 1.026]

6 capacity around end of life: [0.881 0.88 ]
20 capacity around end of life: [0.883 0.881]

Cell 0 ends at 1.03 Ah, nowhere near 0.88. So its cycle_life of 1190 can't be a real end of life. Which batch 1 cells never reach 80%?

```
f = files["b1"]
for i in range(46):
    q = get_summary(f, i)["QDischarge"]
    if q[-1] > 0.9:
        print(f"b1 cell {i:2d}: last capacity {q[-1]:.3f} Ah after {len(q)} cycles, policy {get_text(f, 'policy_readable', i)}")
```

b1 cell  0: last capacity 1.026 Ah after 1189 cycles, policy 3.6C(80%)-3.6C
b1 cell  1: last capacity 1.038 Ah after 1178 cycles, policy 3.6C(80%)-3.6C
b1 cell  2: last capacity 1.043 Ah after 1176 cycles, policy 3.6C(80%)-3.6C
b1 cell  3: last capacity 0.971 Ah after 1225 cycles, policy 4C(80%)-4C
b1 cell  4: last capacity 1.022 Ah after 1226 cycles, policy 4C(80%)-4C
b1 cell  8: last capacity 0.969 Ah after 878 cycles, policy 5.4C(40%)-3.6C
b1 cell 10: last capacity 0.961 Ah after 905 cycles, policy 5.4C(50%)-3C
b1 cell 12: last capacity 0.913 Ah after 901 cycles, policy 5.4C(50%)-3.6C
b1 cell 13: last capacity 0.923 Ah after 896 cycles, policy 5.4C(50%)-3.6C
b1 cell 22: last capacity 0.963 Ah after 890 cycles, policy 6C(30%)-3.6C

Some batch 2 cells start with a capacity that is already low, which a new cell wouldn't have. Are these the same cells, continued?

```
f = files["b2"]
for i in range(48):
    q = get_summary(f, i)["QDischarge"]
    if q[0] < 1.04:
        print(f"b2 cell {i:2d}: first capacity {q[0]:.3f} Ah, policy text '{get_text(f, 'policy_readable', i)}'")
```

b2 cell  7: first capacity 1.022 Ah, policy text '80%)-3.6C'
b2 cell  8: first capacity 1.025 Ah, policy text '80%)-3.6C'
b2 cell  9: first capacity 1.030 Ah, policy text '80%)-3.6C'
b2 cell 15: first capacity 0.972 Ah, policy text '80%)-4C'
b2 cell 16: first capacity 1.007 Ah, policy text '80%)-4C'
b2 cell 47: first capacity 1.038 Ah, policy text '6C(60%)-3C'

## The first cycle

```
for name, f in files.items():
    s = get_summary(f, 0)
    print(name, "QDischarge of first 3 cycles:", s["QDischarge"][:3].round(4))
```

b1 QDischarge of first 3 cycles: [0.     1.0707 1.0719]
b2 QDischarge of first 3 cycles: [1.0681 1.0701 1.0719]
b3 QDischarge of first 3 cycles: [1.0666 1.0675 1.0683]

```
# full curves: each cycle is again a reference
f = files["b1"]
cyc = f[f["batch"]["cycles"][0, 0]]
print(list(cyc.keys()))
for k in range(4):
    print("cycle index", k, "Qd points:", f[cyc["Qd"][k, 0]].shape)
```

['I', 'Qc', 'Qd', 'Qdlin', 'T', 'Tdlin', 'V', 'discharge_dQdV', 't']
cycle index 0 Qd points: (2,)
cycle index 1 Qd points: (1, 1087)
cycle index 2 Qd points: (1, 1117)
cycle index 3 Qd points: (1, 1114)

## Qdlin and Vdlin

`Qdlin` is the discharge capacity of one cycle, interpolated onto the fixed voltage grid `Vdlin` (1000 points). Because every cycle uses the same grid, two cycles can be subtracted directly. That is what ΔQ(V) in Stage 2 is built from.

```
f = files["b1"]
V = f[f["batch"]["Vdlin"][0, 0]][()].flatten()
print("Vdlin:", len(V), "points, from", V.min().round(2), "to", V.max().round(2), "V")

def get_qdlin(f, i, cycle_index):
    cyc = f[f["batch"]["cycles"][i, 0]]
    return f[cyc["Qdlin"][cycle_index, 0]][()].flatten()

fig, ax = plt.subplots(figsize=(8, 4.5))
for c in [10, 100]:
    ax.plot(get_qdlin(f, 0, c), V, label=f"cycle {c}")
ax.set_xlabel("discharge capacity (Ah)")
ax.set_ylabel("voltage (V)")
ax.set_title("Batch 1, cell 0: discharge curve at cycle 10 and 100")
ax.legend()
plt.tight_layout()
plt.show()
```

Vdlin: 1000 points, from 2.0 to 3.5 V

```
f = files["b1"]
dq = get_qdlin(f, 0, 100) - get_qdlin(f, 0, 10)
plt.figure(figsize=(8, 4))
plt.plot(dq, V)
plt.xlabel("Q100 - Q10 (Ah)")
plt.ylabel("voltage (V)")
plt.title("Batch 1, cell 0: first look at delta Q(V)")
plt.tight_layout()
plt.show()
```

## Charging policies

```
for name, f in files.items():
    n = f["batch"]["cycle_life"].shape[0]
    policies = {get_text(f, "policy_readable", i) for i in range(n)}
    print(name, len(policies), "different policies, e.g.", sorted(policies)[:3])
```

b1 23 different policies, e.g. ['3.6C(80%)-3.6C', '4.4C(80%)-4.4C', '4.8C(80%)-4.8C']
b2 43 different policies, e.g. ['1C(4%)-6C', '2C(10%)-6C', '2C(2%)-5C']
b3 8 different policies, e.g. ['3.7C(31%)-5.9C-newstructure', '4.8C(80%)-4.8C-newstructure', '5.3C(54%)-4C-newstructure']

## Notes

1. **Cells per batch:** 46, 48 and 46, so 140 in total. The paper uses 124, so 16 get dropped somewhere.
2. **Summary length vs cycle_life:** in batch 1 and 3 the summary has exactly one cycle less than cycle_life. In batch 2 many cells have 20 to 37 extra cycles, so they kept cycling after they hit 80%. When I build features I have to cut at cycle_life, not at the end of the data.
3. **Capacity fade:** flat at first, then it drops faster and faster near the end (the "knee"). Cells that look the same at cycle 100 end up with very different lifetimes, which is why early prediction is hard.
4. **Odd cells:**
   - 10 cells in batch 1 never reach 0.88 Ah. Cells 0 to 4 continue in batch 2 as cells 7, 8, 9, 15 and 16. Their first capacity in batch 2 matches the last one in batch 1, and their policy text is cut off (`80%)-3.6C`). Batch 2 cell 47 also shows up in that check, but its policy text is complete, so it looks like a new cell that just starts a bit low. The other 5 batch 1 cells (8, 10, 12, 13, 22) just stop.
   - Batch 3 cells 23 and 32 have no cycle_life (NaN). They ran over 2,000 cycles without reaching 80%.
   - That explains 12 of the 16 missing cells. The rest is for step 1.5.
5. **Qdlin / Vdlin:** Vdlin is a fixed grid of 1,000 voltages from 2.0 to 3.5 V, and Qdlin is each cycle's discharge capacity on that grid. Because the grid is the same for every cycle, I can subtract two cycles directly, e.g. Q100 minus Q10.
6. **First cycle:** in batch 1 the first cycle is basically empty (capacity 0, only 2 data points). Batch 2 and 3 look normal. Start from cycle index 1 (the second cycle) to be safe.

Also: batch 3 policies end in `-newstructure`, probably a change in the test setup. Worth remembering for the later-batch test.

File: notebooks/02_cells_table.ipynb
# 02 - Cells table

One row per cell, with what I need before building features: batch, charging policy, the cycle life stored in the file, and whether the cell actually reached end of life (0.88 Ah) in this batch.

The file helpers from notebook 01 now live in `src/load.py`.

```
import sys
sys.path.append("..")

import numpy as np
import pandas as pd
from src.load import open_batch, n_cells, get_value, get_text, get_summary

EOL = 0.88  # 80% of the 1.1 Ah nominal capacity
# the summary stops one cycle before cycle_life, so the last stored value
# is just above 0.88 (about 0.8806). A small margin catches those cells.
EOL_CHECK = 0.885
```

Cell ids follow the `b1c0` pattern (batch 1, cell index 0), the same naming Severson et al. and BatteryML use, so I can match their train/test split later.

`QDischarge` at index 0 is skipped because the first cycle in batch 1 is empty (see notebook 01).

```
rows = []
for batch in [1, 2, 3]:
    f = open_batch(batch, root="../")
    for i in range(n_cells(f)):
        s = get_summary(f, i)
        q = s["QDischarge"][1:]
        rows.append({
            "cell_id": f"b{batch}c{i}",
            "batch": batch,
            "index": i,
            "policy": get_text(f, "policy_readable", i),
            "cycle_life_file": get_value(f, "cycle_life", i),
            "n_cycles": len(s["cycle"]),
            "q_start": q[0],
            "q_end": q[-1],
            "q_min": q.min(),
        })
    f.close()

cells = pd.DataFrame(rows)
cells["reached_eol"] = cells["q_min"] <= EOL_CHECK
cells.head()
```

  cell_id  batch  index          policy  cycle_life_file  n_cycles   q_start  \
0    b1c0      1      0  3.6C(80%)-3.6C           1190.0      1189  1.070689   
1    b1c1      1      1  3.6C(80%)-3.6C           1179.0      1178  1.075301   
2    b1c2      1      2  3.6C(80%)-3.6C           1177.0      1176  1.079922   
3    b1c3      1      3      4C(80%)-4C           1226.0      1225  1.079723   
4    b1c4      1      4      4C(80%)-4C           1227.0      1226  1.078417   

      q_end     q_min  reached_eol  
0  1.026210  1.008352        False  
1  1.038225  1.038225        False  
2  1.043279  1.043279        False  
3  0.970921  0.970921        False  
4  1.021960  1.021641        False

```
print(len(cells), "cells")
cells.groupby("batch").agg(
    cells=("cell_id", "count"),
    reached_eol=("reached_eol", "sum"),
    life_min=("cycle_life_file", "min"),
    life_median=("cycle_life_file", "median"),
    life_max=("cycle_life_file", "max"),
)
```

140 cells

       cells  reached_eol  life_min  life_median  life_max
batch                                                     
1         46           36     534.0        858.5    1227.0
2         48           48     148.0        483.0    1061.0
3         46           44     541.0       1005.5    1935.0

## Cells that did not reach end of life in their batch

```
cells.loc[~cells["reached_eol"], ["cell_id", "policy", "cycle_life_file", "n_cycles", "q_end"]]
```

    cell_id                       policy  cycle_life_file  n_cycles     q_end
0      b1c0               3.6C(80%)-3.6C           1190.0      1189  1.026210
1      b1c1               3.6C(80%)-3.6C           1179.0      1178  1.038225
2      b1c2               3.6C(80%)-3.6C           1177.0      1176  1.043279
3      b1c3                   4C(80%)-4C           1226.0      1225  0.970921
4      b1c4                   4C(80%)-4C           1227.0      1226  1.021960
8      b1c8               5.4C(40%)-3.6C            879.0       878  0.969025
10    b1c10                 5.4C(50%)-3C            906.0       905  0.961019
12    b1c12               5.4C(50%)-3.6C            902.0       901  0.913119
13    b1c13               5.4C(50%)-3.6C            897.0       896  0.923136
22    b1c22                 6C(30%)-3.6C            891.0       890  0.963279
117   b3c23  4.8C(80%)-4.8C-newstructure              NaN      2189  0.937011
126   b3c32  4.8C(80%)-4.8C-newstructure              NaN      2237  0.973883

## Batch 2 cells that start with a used cell

A new cell starts around 1.07 Ah. The continued cells from batch 1 start lower and have a cut-off policy text.

```
b2 = cells[cells["batch"] == 2]
b2.loc[b2["q_start"] < 1.04, ["cell_id", "policy", "q_start", "n_cycles", "cycle_life_file"]]
```

   cell_id     policy   q_start  n_cycles  cycle_life_file
53    b2c7  80%)-3.6C  1.023337       662            663.0
54    b2c8  80%)-3.6C  1.026484       981            982.0
55    b2c9  80%)-3.6C  1.031750      1060           1061.0
61   b2c15    80%)-4C  0.971675       208            209.0
62   b2c16    80%)-4C  1.009642       482            483.0

Matching them by eye, using the end capacity in batch 1 and the start capacity in batch 2:

```
continued = {"b1c0": "b2c7", "b1c1": "b2c8", "b1c2": "b2c9", "b1c3": "b2c15", "b1c4": "b2c16"}
by_id = cells.set_index("cell_id")
pd.DataFrame([
    {
        "batch1_cell": a,
        "q_end_b1": by_id.loc[a, "q_end"],
        "batch2_cell": b,
        "q_start_b2": by_id.loc[b, "q_start"],
        "cycles_b1": by_id.loc[a, "n_cycles"],
        "cycles_b2": by_id.loc[b, "n_cycles"],
    }
    for a, b in continued.items()
]).round(3)
```

  batch1_cell  q_end_b1 batch2_cell  q_start_b2  cycles_b1  cycles_b2
0        b1c0     1.026        b2c7       1.023       1189        662
1        b1c1     1.038        b2c8       1.026       1178        981
2        b1c2     1.043        b2c9       1.032       1176       1060
3        b1c3     0.971       b2c15       0.972       1225        208
4        b1c4     1.022       b2c16       1.010       1226        482

## Save

`data/` is ignored by git, so the csv is not committed. Running this notebook rebuilds it.

```
cells.to_csv("../data/cells.csv", index=False)
print("saved", len(cells), "rows")
```

saved 140 rows

## Notes

- 140 rows. Batch 1 has 36 of 46 cells reaching 0.88 Ah, batch 2 has all 48 (some only because they are the continued batch 1 cells), and batch 3 has 44 of 46.
- The five continued cells line up well: the end capacity in batch 1 is within about 0.015 Ah of the start capacity in batch 2. For these five, the stored `cycle_life` in batch 1 is just where batch 1 stopped, not a real end of life. Their real life should be batch 1 cycles plus batch 2 cycles. I'll check that against the paper in step 1.5 before merging anything.
- `barcode` and `channel_id` are stored as MATLAB objects that h5py can't read as plain values, so I left them out. They're not needed for prediction.
- The table keeps every cell for now. Dropping and merging happens in step 1.5, where each decision gets written down.

File: notebooks/03_cycles_table.ipynb
# 03 - Cycles table

One row per cell and cycle, from the `summary` field: discharge and charge capacity, internal resistance, temperature and charge time.

Opening the .mat files is slow, so I save this once as Parquet and load that from now on. Like `cells.csv`, it lives in `data/` and isn't committed.

```
import sys
sys.path.append("..")

import matplotlib.pyplot as plt
import pandas as pd
from src.load import open_batch, n_cells, get_summary
```

```
# summary field name -> column name
COLUMNS = {
    "cycle": "cycle",
    "QDischarge": "q_discharge",
    "QCharge": "q_charge",
    "IR": "ir",
    "Tmax": "t_max",
    "Tavg": "t_avg",
    "Tmin": "t_min",
    "chargetime": "charge_time",
}

parts = []
for batch in [1, 2, 3]:
    f = open_batch(batch, root="../")
    for i in range(n_cells(f)):
        s = get_summary(f, i)
        df = pd.DataFrame({new: s[old] for old, new in COLUMNS.items()})
        df.insert(0, "cell_id", f"b{batch}c{i}")
        parts.append(df)
    f.close()

cycles = pd.concat(parts, ignore_index=True)
cycles["cycle"] = cycles["cycle"].astype(int)
print(cycles.shape)
cycles.head()
```

(114738, 9)

  cell_id  cycle  q_discharge  q_charge        ir      t_max      t_avg  \
0    b1c0      1     0.000000  0.000000  0.000000   0.000000   0.000000   
1    b1c0      2     1.070689  1.071042  0.016742  35.652016  31.875011   
2    b1c0      3     1.071900  1.071674  0.016724  35.692978  31.931490   
3    b1c0      4     1.072510  1.072304  0.016681  35.680588  31.932603   
4    b1c0      5     1.073174  1.072970  0.016662  35.728691  31.959322   

       t_min  charge_time  
0   0.000000     0.000000  
1  29.566130    13.341250  
2  29.604385    13.425777  
3  29.744202    13.425167  
4  29.644709    13.341442

## Quick checks

```
cycles.describe().round(4).T
```

                count      mean       std  min       25%       50%       75%  \
cycle        114738.0  486.2214  372.1202  1.0  206.0000  414.5000  682.0000   
q_discharge  114738.0    1.0316    0.0548  0.0    1.0148    1.0485    1.0674   
q_charge     114738.0    1.0317    0.0553  0.0    1.0149    1.0483    1.0671   
ir           114738.0    0.0165    0.0013  0.0    0.0155    0.0165    0.0173   
t_max        114738.0   37.9215    2.6068  0.0   36.3528   38.1583   39.7636   
t_avg        114738.0   34.2369    2.0586  0.0   32.9518   34.0503   35.6026   
t_min        114738.0   31.3371    1.6605  0.0   30.1476   31.1877   32.4805   
charge_time  114738.0   11.1458    6.1628  0.0   10.0644   10.6380   11.2918   

                   max  
cycle        2237.0000  
q_discharge     2.8841  
q_charge        2.9659  
ir              0.0244  
t_max          44.6629  
t_avg          41.4403  
t_min          36.6912  
charge_time  1290.3708

```
# cycle numbers should run 1, 2, 3, ... without gaps in every cell
gaps = cycles.groupby("cell_id")["cycle"].apply(lambda x: (x.diff().dropna() != 1).sum())
print("cells with gaps in cycle numbers:", (gaps > 0).sum())
print("missing values:", cycles.isna().sum().sum())
```

cells with gaps in cycle numbers: 0
missing values: 0

```
# zeros in places where a real measurement can't be zero
for col in ["q_discharge", "ir", "charge_time", "t_max"]:
    zero = cycles[cycles[col] == 0]
    print(f"{col}: {len(zero)} zero rows in {zero['cell_id'].nunique()} cells, cycles {sorted(zero['cycle'].unique())[:10]}")
```

q_discharge: 46 zero rows in 46 cells, cycles [np.int64(1)]
ir: 68 zero rows in 49 cells, cycles [np.int64(1), np.int64(12), np.int64(13), np.int64(311), np.int64(313), np.int64(331), np.int64(848), np.int64(850), np.int64(853), np.int64(873)]
charge_time: 46 zero rows in 46 cells, cycles [np.int64(1)]
t_max: 46 zero rows in 46 cells, cycles [np.int64(1)]

```
# zero resistance after the first cycle is a measurement dropout, not a real value
z = cycles[(cycles["ir"] == 0) & (cycles["cycle"] > 1)]
print(len(z), "rows in", z["cell_id"].nunique(), "cells:", z["cell_id"].unique().tolist())
```

22 rows in 19 cells: ['b1c0', 'b1c1', 'b1c2', 'b1c3', 'b1c4', 'b1c5', 'b1c6', 'b1c7', 'b1c9', 'b1c10', 'b1c11', 'b1c16', 'b1c20', 'b1c21', 'b1c23', 'b1c40', 'b2c7', 'b2c8', 'b2c9']

## Outliers

Charge time is in minutes. Fast charging should take roughly 10 to 15 minutes, so anything far outside that is worth a look.

```
print("charge time quantiles:")
print(cycles["charge_time"].quantile([0.001, 0.01, 0.5, 0.99, 0.999]).round(2))

long = cycles[cycles["charge_time"] > 60]
print(len(long), "cycles with charge time over 60 min, in cells", sorted(long["cell_id"].unique()))
```

charge time quantiles:
0.001     8.99
0.010     9.96
0.500    10.64
0.990    20.00
0.999    23.73
Name: charge_time, dtype: float64
14 cycles with charge time over 60 min, in cells ['b1c14', 'b1c15', 'b1c24', 'b1c3', 'b1c41', 'b1c5', 'b2c12', 'b2c2', 'b2c23', 'b2c39', 'b2c41', 'b2c44', 'b2c5', 'b2c9']

```
print("discharge capacity above 1.2 Ah (more than a new cell can hold):")
high = cycles[cycles["q_discharge"] > 1.2]
print(len(high), "rows in cells", sorted(high["cell_id"].unique()))
high.sort_values("q_discharge", ascending=False).head(10)
```

discharge capacity above 1.2 Ah (more than a new cell can hold):
4 rows in cells ['b1c0', 'b1c18', 'b2c12', 'b2c44']

      cell_id  cycle  q_discharge  q_charge        ir      t_max      t_avg  \
17344   b1c18     40     2.884085  2.965895  0.019886  35.454494  30.761674   
61791   b2c44    248     1.544718  1.430044  0.020722  36.084797  31.807028   
11       b1c0     12     1.539054  1.546792  0.018950  35.237232  30.282579   
45711   b2c12    253     1.489119  1.381343  0.019708  36.286880  31.947664   

           t_min  charge_time  
17344  29.988739     9.958420  
61791  30.065310   492.161670  
11     29.012251    13.341273  
45711  29.880760   491.139770

## A few cells over time

```
fig, axes = plt.subplots(1, 3, figsize=(14, 4))
for cell in ["b1c6", "b1c20", "b2c30", "b3c10"]:
    d = cycles[cycles["cell_id"] == cell]
    d = d[d["cycle"] > 1]
    axes[0].plot(d["cycle"], d["ir"], label=cell)
    axes[1].plot(d["cycle"], d["t_max"], label=cell)
    axes[2].plot(d["cycle"], d["charge_time"], label=cell)
axes[0].set_title("internal resistance (ohm)")
axes[1].set_title("max temperature (C)")
axes[2].set_title("charge time (min)")
axes[2].set_ylim(5, 20)
for ax in axes:
    ax.set_xlabel("cycle")
axes[0].legend()
plt.tight_layout()
plt.savefig("../reports/figures/ir_temp_chargetime.png", dpi=120)
plt.show()
```

## Save

```
cycles.to_parquet("../data/cycles.parquet", index=False)
print("saved", len(cycles), "rows")
```

saved 114738 rows

## Notes

- 114,738 rows over 140 cells. Cycle numbers run 1, 2, 3, ... with no gaps, and nothing is missing (no NaN).
- In batch 1 the first cycle is all zeros in every cell, same as in notebook 01. Features should start at cycle 2.
- Internal resistance drops to 0 in 22 rows after the first cycle, spread over 19 cells: 16 in batch 1, plus b2c7 to b2c9, which are continued batch 1 cells. That's the meter dropping out, so I'll treat 0 as missing.
- 14 cycles have a charge time over 60 minutes (up to about 1,290). Probably the test paused in the middle of a charge.
- 4 rows show a discharge capacity above 1.2 Ah, up to 2.88 Ah, which is impossible for a 1.1 Ah cell. Two of them (b2c12, b2c44) happen on the same cycle as a charge time of about 490 minutes, so they look like the same kind of pause.
- Near the end of life, resistance goes up and charge time shoots up. The cell can't take the charge fast anymore, so the charger spends longer at constant voltage. Temperature is noisier and also creeps up.
- Batch 3 (b3c10 in the plot) has a flat charge time of about 11 minutes and lower temperatures for most of its life. Another sign that the setup changed ("newstructure").
- None of these glitches are fixed in the saved file. The cleaning rules go into step 1.5, where I decide what to drop or smooth, and why.

File: notebooks/04_cleaning.ipynb
# 04 - Cleaning and the 124 cells

Notebooks 02 and 03 found problems in the data. Here I decide what to do about each one, and get from 140 cells down to the 124 the paper uses.

The cell decisions come from the paper's own data loading notebook (`Load Data.ipynb` in the authors' repo, github.com/rdbraatz/data-driven-prediction-of-battery-cycle-life-before-capacity-degradation). I follow it so my results stay comparable to theirs, and I check each rule against the data.

```
import sys
sys.path.append("..")

import numpy as np
import pandas as pd
import matplotlib.pyplot as plt
from src.split import split_of

cells = pd.read_csv("../data/cells.csv")
cycles = pd.read_parquet("../data/cycles.parquet")
print(cells.shape, cycles.shape)
```

(140, 10) (114738, 9)

## Rule 1: merge the five continued cells

Batch 1 cells 0 to 4 kept cycling in batch 2. The batch 2 cycles get appended to the batch 1 cell, numbered after its last batch 1 cycle, and the cycle life becomes batch 1 life + number of batch 2 cycles. That is the same arithmetic as the paper (`add_len = [662, 981, 1060, 208, 482]`).

```
CONTINUED = {"b2c7": "b1c0", "b2c8": "b1c1", "b2c9": "b1c2", "b2c15": "b1c3", "b2c16": "b1c4"}

cells = cells.set_index("cell_id")
cells["cycle_life"] = cells["cycle_life_file"]

for b2, b1 in CONTINUED.items():
    offset = cells.loc[b1, "n_cycles"]
    rows = cycles["cell_id"] == b2
    cycles.loc[rows, "cycle"] += offset
    cycles.loc[rows, "cell_id"] = b1
    cells.loc[b1, "cycle_life"] = cells.loc[b1, "cycle_life_file"] + cells.loc[b2, "n_cycles"]
    print(f"{b2} -> {b1}: {cells.loc[b2, 'n_cycles']} cycles added, life {cells.loc[b1, 'cycle_life_file']:.0f} -> {cells.loc[b1, 'cycle_life']:.0f}")
```

b2c7 -> b1c0: 662 cycles added, life 1190 -> 1852
b2c8 -> b1c1: 981 cycles added, life 1179 -> 2160
b2c9 -> b1c2: 1060 cycles added, life 1177 -> 2237
b2c15 -> b1c3: 208 cycles added, life 1226 -> 1434
b2c16 -> b1c4: 482 cycles added, life 1227 -> 1709

```
fig, ax = plt.subplots(figsize=(8, 4))
for b1 in CONTINUED.values():
    d = cycles[(cycles["cell_id"] == b1) & (cycles["cycle"] > 1)]
    ax.plot(d["cycle"], d["q_discharge"], label=b1)
    ax.axvline(cells.loc[b1, "n_cycles"], color="grey", linewidth=0.5)
ax.axhline(0.88, color="grey", linestyle="--")
ax.set_ylim(0.85, 1.1)
ax.set_xlabel("cycle")
ax.set_ylabel("discharge capacity (Ah)")
ax.set_title("Merged cells (thin lines: where batch 1 ended)")
ax.legend()
plt.tight_layout()
plt.savefig("../reports/figures/merged_cells.png", dpi=120)
plt.show()
```

```
# capacity right before and right after the join
for b1 in CONTINUED.values():
    n = cells.loc[b1, "n_cycles"]
    q = cycles[cycles["cell_id"] == b1].set_index("cycle")["q_discharge"]
    print(f"{b1}: last batch 1 cycle {q[n]:.4f} Ah | first batch 2 cycle {q[n + 1]:.4f} Ah | change {q[n + 1] - q[n]:+.4f}")
```

b1c0: last batch 1 cycle 1.0262 Ah | first batch 2 cycle 1.0219 Ah | change -0.0043
b1c1: last batch 1 cycle 1.0382 Ah | first batch 2 cycle 1.0245 Ah | change -0.0137
b1c2: last batch 1 cycle 1.0433 Ah | first batch 2 cycle 1.0296 Ah | change -0.0137
b1c3: last batch 1 cycle 0.9709 Ah | first batch 2 cycle 0.9721 Ah | change +0.0011
b1c4: last batch 1 cycle 1.0220 Ah | first batch 2 cycle 1.0075 Ah | change -0.0145

## Rule 2: drop cells

| Cells | Reason |
|---|---|
| b2c7, b2c8, b2c9, b2c15, b2c16 | already merged into b1c0 to b1c4 |
| b1c8, b1c10, b1c12, b1c13, b1c22 | never reach 80% capacity, and they were not continued (notebook 02) |
| b3c23, b3c32 | no cycle life: still above 80% after 2,000+ cycles |
| b3c2, b3c37, b3c42, b3c43 | the paper calls them "noisy channels" |

```
DROP = {
    "merged into batch 1": list(CONTINUED.keys()),
    "never reached 80%": ["b1c8", "b1c10", "b1c12", "b1c13", "b1c22"],
    "no cycle life": ["b3c23", "b3c32"],
    "noisy channel (paper)": ["b3c2", "b3c37", "b3c42", "b3c43"],
}
dropped = [cell for ids in DROP.values() for cell in ids]
print(len(dropped), "cells dropped")
```

16 cells dropped

The noisy channel reason is the only one I can't see directly in notebook 02 or 03, so here is a check. Two simple noise measures for every batch 3 cell: how much the capacity jumps from one cycle to the next, and how rough the ΔQ curve between cycle 10 and 100 is.

```
from src.load import open_batch, n_cells, get_qdlin

f = open_batch(3, root="../")
rough = {}
for i in range(n_cells(f)):
    dq = get_qdlin(f, i, 100) - get_qdlin(f, i, 10)
    rough[f"b3c{i}"] = np.mean(np.abs(np.diff(dq, 2))) * 1e4
f.close()

b3 = cycles[cycles["cell_id"].str.startswith("b3") & (cycles["cycle"] > 1)]
jumps = b3.groupby("cell_id")["q_discharge"].apply(lambda q: np.std(np.diff(q.values)) * 1000)

noise = pd.DataFrame({"capacity_jumps": jumps, "dq_roughness": pd.Series(rough)})
noise["dropped_by_paper"] = noise.index.isin(DROP["noisy channel (paper)"] + DROP["no cycle life"])
noise.sort_values("dq_roughness", ascending=False).round(3).head(10)
```

       capacity_jumps  dq_roughness  dropped_by_paper
b3c37           2.770         1.738              True
b3c32           0.334         0.254              True
b3c36           0.348         0.181             False
b3c38           0.140         0.178             False
b3c35           0.305         0.176             False
b3c34           0.218         0.169             False
b3c39           0.254         0.169             False
b3c33           0.222         0.167             False
b3c2            0.213         0.110              True
b3c24           0.468         0.107             False

```
noise.groupby("dropped_by_paper")[["capacity_jumps", "dq_roughness"]].median().round(3)
```

                  capacity_jumps  dq_roughness
dropped_by_paper                              
False                      0.335         0.069
True                       0.319         0.098

```
cells = cells.drop(index=dropped)
cycles = cycles[~cycles["cell_id"].isin(dropped)]
print(len(cells), "cells left")
```

124 cells left

## Rule 3: clean the cycle values

None of these remove whole cycles from the middle of a cell, so cycle numbers stay continuous. Bad values become NaN.

- batch 1 cycle 1 is all zeros: drop that row
- internal resistance of 0: meter dropout, set to NaN
- charge time over 60 minutes: test paused, set to NaN
- discharge capacity over 1.2 Ah: impossible for a 1.1 Ah cell, set to NaN
- cycles after the cycle life (batch 2 kept cycling): drop them

```
before = len(cycles)
cycles = cycles[~((cycles["cycle"] == 1) & (cycles["q_discharge"] == 0))].copy()
print("empty first cycles dropped:", before - len(cycles))

bad_ir = cycles["ir"] == 0
bad_ct = cycles["charge_time"] > 60
bad_q = cycles["q_discharge"] > 1.2
cycles.loc[bad_ir, "ir"] = np.nan
cycles.loc[bad_ct, "charge_time"] = np.nan
cycles.loc[bad_q, ["q_discharge", "q_charge"]] = np.nan
print("set to NaN: ir", bad_ir.sum(), "| charge_time", bad_ct.sum(), "| capacity", bad_q.sum())

life = cycles["cell_id"].map(cells["cycle_life"])
before = len(cycles)
cycles = cycles[cycles["cycle"] < life]
print("cycles after end of life dropped:", before - len(cycles))
```

empty first cycles dropped: 41
set to NaN: ir 21 | charge_time 14 | capacity 4
cycles after end of life dropped: 1222

Features in Stage 2 only use the first 100 cycles, so that window needs a closer look. Which values are missing there after cleaning?

```
window = cycles[cycles["cycle"] <= 100]
missing = window[window[["q_discharge", "ir", "charge_time"]].isna().any(axis=1)]
print(len(missing), "rows with a missing value in cycles 1 to 100, in", missing["cell_id"].nunique(), "cells")
print("at cycles:", missing["cycle"].value_counts().to_dict())
print("batches:", missing["cell_id"].str[:2].value_counts().to_dict())
```

15 rows with a missing value in cycles 1 to 100, in 15 cells
at cycles: {13: 8, 12: 6, 40: 1}
batches: {'b1': 15}

## Rule 4: add the paper's split

```
cells["split"] = [split_of(cell) for cell in cells.index]
print(cells["split"].value_counts())
print("cells without a split:", cells["split"].isna().sum())
```

split
test_primary      43
train             41
test_secondary    40
Name: count, dtype: int64
cells without a split: 0

```
cells.groupby("split")["cycle_life"].describe()[["count", "min", "50%", "max"]]
```

                count    min    50%     max
split                                      
test_primary     43.0  148.0  561.0  2237.0
test_secondary   40.0  541.0  964.5  1935.0
train            41.0  300.0  527.0  2160.0

## Final checks

Every cell should now end just above 0.88 Ah, and the cycle numbers should run without gaps.

```
last_q = cycles.sort_values("cycle").groupby("cell_id")["q_discharge"].last()
print("capacity at the last kept cycle: min", last_q.min().round(3), "max", last_q.max().round(3))
print(last_q.sort_values().head(3).round(3))
print(last_q.sort_values().tail(3).round(3))

gaps = cycles.groupby("cell_id")["cycle"].apply(lambda x: (x.diff().dropna() != 1).sum())
print("cells with gaps:", (gaps > 0).sum())
print("cells:", cycles["cell_id"].nunique(), "| rows:", len(cycles))
```

capacity at the last kept cycle: min 0.88 max 0.885
cell_id
b1c1     0.88
b3c38    0.88
b3c4     0.88
Name: q_discharge, dtype: float64
cell_id
b1c17    0.883
b1c37    0.883
b2c46    0.885
Name: q_discharge, dtype: float64
cells with gaps: 0
cells: 124 | rows: 99238

## Save

```
cells = cells.reset_index()[["cell_id", "batch", "policy", "cycle_life", "split"]]
cells.to_csv("../data/cells_clean.csv", index=False)
cycles.to_parquet("../data/cycles_clean.parquet", index=False)
print("saved", len(cells), "cells and", len(cycles), "cycles")
```

saved 124 cells and 99238 cycles

## Notes

- 124 cells: train 41, primary test 43, secondary test 40. Same as the paper.
- The merged cells join up cleanly. Four of them start batch 2 with 0.004 to 0.015 Ah less capacity than they ended batch 1 with, then win a little of it back over the next few cycles. b1c3 shows no step at all. Their lives go up a lot: b1c2 goes from 1,177 to 2,237 cycles. Without the merge, five of the longest-lived cells would get a much too short label.
- The noisy channel rule only partly shows up in my checks. b3c37 is clearly noisy in both measures (about 8 times the capacity jumps of a normal cell), and b3c32 has a rough ΔQ curve. b3c2 is a little above average in ΔQ roughness, but still below six cells that are kept, and b3c42 and b3c43 look normal in both. So whatever was wrong with those three isn't clearly visible in the summary or the ΔQ curve. I still drop them so my numbers can be compared with the paper's, but this is the one rule I'm taking on trust.
- Cleaning the cycle values: 41 empty first cycles dropped, 21 resistance values, 14 charge times and 4 capacities set to NaN, and 1,222 cycles after end of life dropped (all of them from batch 2). 99,238 cycle rows remain.
- Batch 1 has a burst of glitches at cycles 12 and 13: 14 cells have a missing resistance, charge time or capacity there, plus b1c18 at cycle 40. That's inside the first 100 cycles, so features built from this window have to handle missing values (no plain min, max or difference across these cycles).
- Every cell now ends between 0.880 and 0.885 Ah, and no cell has gaps in its cycle numbers.
- b2c1 is in the primary test set with a life of only 148 cycles, far below any training cell (shortest 300). BatteryML drops it from the test set because models do badly on it. I keep it, like the paper, but I'll report the test error with and without it.
- The secondary test set lives longer (median 965 cycles against 527 to 561 in the others). A model trained on batches 1 and 2 has rarely seen cells that long, which is one more reason to expect a higher error there.

File: notebooks/05_overview.ipynb
# 05 - Overview plots

A few plots of the clean data (124 cells) before any modelling. Everything here uses `data/cells_clean.csv` and `data/cycles_clean.parquet` from notebook 04.

```
import numpy as np
import pandas as pd
import matplotlib.pyplot as plt

cells = pd.read_csv("../data/cells_clean.csv")
cycles = pd.read_parquet("../data/cycles_clean.parquet")
life = cells.set_index("cell_id")["cycle_life"]
print(len(cells), "cells,", len(cycles), "cycles")
```

124 cells, 99238 cycles

## Capacity fade for all cells

Colour = cycle life. Short-lived cells (dark) drop early, long-lived ones (light) stay flat for longer.

```
fig, ax = plt.subplots(figsize=(9, 5))
cmap = plt.get_cmap("viridis")
norm = plt.Normalize(life.min(), life.max())
for cell, d in cycles.groupby("cell_id"):
    ax.plot(d["cycle"], d["q_discharge"], color=cmap(norm(life[cell])), linewidth=0.7)
ax.axhline(0.88, color="grey", linestyle="--", linewidth=1)
ax.set_ylim(0.86, 1.1)
ax.set_xlabel("cycle")
ax.set_ylabel("discharge capacity (Ah)")
ax.set_title("All 124 cells")
fig.colorbar(plt.cm.ScalarMappable(norm=norm, cmap=cmap), ax=ax, label="cycle life")
plt.tight_layout()
plt.savefig("../reports/figures/capacity_all_cells.png", dpi=120)
plt.show()
```

## Six cells across the range

Picked by cycle life: the shortest, the longest, and four in between (10th, 30th, 70th, 90th percentile).

```
order = life.sort_values()
picks = [order.index[0]] + [order.index[int(p * (len(order) - 1))] for p in [0.1, 0.3, 0.7, 0.9]] + [order.index[-1]]

fig, ax = plt.subplots(figsize=(9, 5))
for cell in picks:
    d = cycles[cycles["cell_id"] == cell]
    ax.plot(d["cycle"], d["q_discharge"], label=f"{cell} (life {life[cell]:.0f})")
ax.axhline(0.88, color="grey", linestyle="--", linewidth=1)
ax.axvline(100, color="red", linewidth=1, label="cycle 100")
ax.set_ylim(0.86, 1.1)
ax.set_xlabel("cycle")
ax.set_ylabel("discharge capacity (Ah)")
ax.legend()
plt.tight_layout()
plt.savefig("../reports/figures/capacity_six_cells.png", dpi=120)
plt.show()
```

## Cycle life per split

```
fig, ax = plt.subplots(figsize=(8, 4))
bins = np.arange(0, 2400, 100)
for split in ["train", "test_primary", "test_secondary"]:
    ax.hist(cells.loc[cells["split"] == split, "cycle_life"], bins=bins, alpha=0.5, label=split)
ax.set_xlabel("cycle life")
ax.set_ylabel("cells")
ax.legend()
plt.tight_layout()
plt.savefig("../reports/figures/cycle_life_hist.png", dpi=120)
plt.show()

cells.groupby("split")["cycle_life"].agg(["count", "min", "median", "max"])
```

                count    min  median     max
split                                       
test_primary       43  148.0   561.0  2237.0
test_secondary     40  541.0   964.5  1935.0
train              41  300.0   527.0  2160.0

## Can you see the lifetime at cycle 100?

This is the question the whole project is about. The simplest idea is to look at capacity: does a cell that has lost more capacity by cycle 100 die sooner?

```
q = cycles.pivot(index="cell_id", columns="cycle", values="q_discharge")
early = pd.DataFrame({
    "q2": q[2],
    "q100": q[100],
    "fade_2_100": q[2] - q[100],
    "log_life": np.log10(life),
}).dropna()

for col in ["q2", "q100", "fade_2_100"]:
    r = np.corrcoef(early[col], early["log_life"])[0, 1]
    print(f"correlation of {col} with log10(cycle life): {r:.2f}")
```

correlation of q2 with log10(cycle life): -0.06
correlation of q100 with log10(cycle life): 0.27
correlation of fade_2_100 with log10(cycle life): -0.41

```
fig, axes = plt.subplots(1, 2, figsize=(11, 4))
axes[0].scatter(early["q100"], 10 ** early["log_life"], s=12)
axes[0].set_xlabel("capacity at cycle 100 (Ah)")
axes[0].set_ylabel("cycle life")
axes[0].set_yscale("log")
axes[1].scatter(early["fade_2_100"] * 1000, 10 ** early["log_life"], s=12)
axes[1].set_xlabel("capacity lost from cycle 2 to 100 (mAh)")
axes[1].set_yscale("log")
plt.tight_layout()
plt.savefig("../reports/figures/early_capacity_vs_life.png", dpi=120)
plt.show()
```

```
# how much of that correlation comes from the 3 cells that die before cycle 350?
rest = early[10 ** early["log_life"] > 350]
r = np.corrcoef(rest["fade_2_100"], rest["log_life"])[0, 1]
print(f"without them ({len(rest)} cells): {r:.2f}")
print(f"cells with more capacity at cycle 100 than at cycle 2: {(early['fade_2_100'] < 0).mean():.0%}")
```

without them (121 cells): -0.14
cells with more capacity at cycle 100 than at cycle 2: 81%

## How is batch 3 different?

Batch 3 is the later test set and its policies are marked "newstructure". Per cell medians over the first 80% of each cell's life (before the end-of-life knee), then the median per batch:

```
cyc = cycles.copy()
cyc["batch"] = cyc["cell_id"].str[1].astype(int)
cyc["life_fraction"] = cyc["cycle"] / cyc["cell_id"].map(life)
middle = cyc[(cyc["cycle"] > 1) & (cyc["life_fraction"] < 0.8)]

per_cell = middle.groupby(["batch", "cell_id"]).agg(
    charge_time=("charge_time", "median"),
    charge_time_spread=("charge_time", "std"),
    t_max=("t_max", "median"),
    ir_mohm=("ir", lambda x: x.median() * 1000),
)
per_cell.groupby("batch").median().round(3)
```

       charge_time  charge_time_spread   t_max  ir_mohm
batch                                                  
1           11.001               0.044  37.552   16.822
2           10.182               0.173  38.529   17.375
3           10.044               0.006  39.037   15.370

```
b12 = set(cells.loc[cells["batch"] < 3, "policy"])
b3 = set(cells.loc[cells["batch"] == 3, "policy"].str.replace("-newstructure", ""))
print(len(b3), "charging policies in batch 3, of which", len(b3 & b12), "also used in batches 1 or 2")
```

8 charging policies in batch 3, of which 1 also used in batches 1 or 2

## Notes

- The all-cells plot shows the shape every cell follows: a long, almost flat stretch, then a "knee" where capacity falls fast. Where the knee happens is what sets the lifetime, from about 150 to 2,240 cycles.
- At cycle 100 (red line in the six-cell plot) the cells look almost the same. Only b2c1, which dies at 148, has clearly started to drop.
- Capacity alone says very little at cycle 100. The correlation with log cycle life is 0.27 for the capacity at cycle 100, and -0.41 for the capacity lost between cycle 2 and 100. That -0.41 comes almost entirely from the three cells that die before cycle 350: without them it drops to -0.14.
- 81% of the cells actually have more capacity at cycle 100 than at cycle 2. Capacity rises a little in the first cycles before it starts to fade, so "how much capacity was lost so far" isn't even the right question this early.
- This is the paper's main point. Lifetime has to come from something finer than total capacity, which is why Stage 2 looks at how the whole discharge curve changes between cycle 10 and 100 (ΔQ(V)).
- The secondary test set (batch 3) sits more to the right of the histogram: median 965 cycles against 527 in train. Train has only one cell above 1,500 cycles, the two test sets have 3 and 4.
- Some single-cycle dips are still in the data (e.g. b2c22 around cycle 250, b1c2 around 1,490). They're one bad measurement each and come back the next cycle. They're all after cycle 100, so they don't touch the features.
- These plots and correlations use all 124 cells, test cells included. That's fine for getting to know the data, but it means I shouldn't pick model features because they looked good here. Feature choices in Stage 2 and 3 get checked on the training cells only.
- Batch 3 really is different, but not the way the single cell in notebook 03 suggested. Its charge time is much steadier from cycle to cycle (spread about 0.006 min against 0.04 to 0.17), its resistance is lower (about 15 against 17 mOhm), and it runs slightly warmer, not cooler. Only 1 of its 8 charging policies was also used in batches 1 and 2. All of this points to a changed test setup, and it is one more reason to expect a higher error on this batch.
