Repository: semababid/battery-cycle-life

## Data so far

The paper uses 124 of the 140 cells. Notebook 04 gets to the same 124:

- 5 batch 1 cells kept cycling in batch 2, so their batch 2 cycles are appended to them. Their lifetimes go up from about 1,200 to as much as 2,237 cycles.
- 16 cells are dropped: the 5 duplicates from that merge, 5 cells that never reached 80% capacity, 2 that were still above 80% after 2,000 cycles, and 4 that the paper calls noisy. I could only see the noise in one of those 4, but I drop all of them so the results stay comparable.
- Glitches (zero resistance, paused charges, impossible capacities) become missing values, and cycles after end of life are cut.

File: notebooks/06_delta_q.ipynb
# 06 - ΔQ(V) and the first baselines

Notebook 05 showed that capacity itself says little about lifetime at cycle 100. The paper's idea is to look at how the **whole discharge curve** changes instead:

ΔQ₁₀₀₋₁₀(V) = Q₁₀₀(V) − Q₁₀(V)

For every voltage on the fixed grid (2.0 to 3.5 V), take the discharge capacity at cycle 100 minus the one at cycle 10. Cells that will die early already show a bigger, more uneven change in this curve, even when their total capacity still looks fine.

The paper's simplest model uses one number per cell, log10(variance of ΔQ), and a straight line to predict log10(cycle life).

Only training cells are used to look at the feature and fit models. The primary test set is used once, for the final numbers. The later batch (secondary test) stays untouched until Stage 3.

```
import sys
sys.path.append("..")

import numpy as np
import pandas as pd
import matplotlib.pyplot as plt

from src.features import delta_q_all, log_var

cells = pd.read_csv("../data/cells_clean.csv").set_index("cell_id")
train = cells[cells["split"] == "train"]
test = cells[cells["split"] == "test_primary"]
print(len(train), "train cells,", len(test), "primary test cells")
```

41 train cells, 43 primary test cells

## ΔQ curves for all 124 cells

Cycle numbers here are real cycle numbers (the curve for cycle n is stored at position n - 1, see notebook 01). Computing it for every cell now, and saving it, so later notebooks don't need the 8 GB files.

```
curves, voltage = delta_q_all(set(cells.index), root="../")
curves = curves.loc[cells.index]
print(curves.shape, "| voltage grid", voltage.max(), "to", voltage.min(), "V")
print("missing values:", int(curves.isna().sum().sum()))

curves.columns = [f"v{k}" for k in range(curves.shape[1])]
curves.to_parquet("../data/delta_q_100_10.parquet")
np.save("../data/voltage_grid.npy", voltage)
```

(124, 1000) | voltage grid 3.5 to 2.0 V
missing values: 0

## What ΔQ looks like (training cells)

```
fig, ax = plt.subplots(figsize=(8, 5))
cmap = plt.get_cmap("viridis")
norm = plt.Normalize(np.log10(train["cycle_life"]).min(), np.log10(train["cycle_life"]).max())
for cell in train.index:
    ax.plot(curves.loc[cell].values, voltage, color=cmap(norm(np.log10(train.loc[cell, "cycle_life"]))), linewidth=0.8)
ax.set_xlabel("ΔQ = Q100 - Q10 (Ah)")
ax.set_ylabel("voltage (V)")
ax.set_title("Training cells: ΔQ(V), colour = cycle life")
cbar = fig.colorbar(plt.cm.ScalarMappable(norm=norm, cmap=cmap), ax=ax)
ticks = [300, 500, 1000, 2000]
cbar.set_ticks(np.log10(ticks))
cbar.set_ticklabels(ticks)
cbar.set_label("cycle life")
plt.tight_layout()
plt.savefig("../reports/figures/delta_q_train.png", dpi=120)
plt.show()
```

```
short = train["cycle_life"].idxmin()
long = train["cycle_life"].idxmax()
fig, ax = plt.subplots(figsize=(7, 4))
for cell in [short, long]:
    ax.plot(curves.loc[cell].values, voltage, label=f"{cell} (life {train.loc[cell, 'cycle_life']:.0f})")
ax.axvline(0, color="grey", linewidth=0.5)
ax.set_xlabel("ΔQ = Q100 - Q10 (Ah)")
ax.set_ylabel("voltage (V)")
ax.legend()
plt.tight_layout()
plt.show()

for cell in [short, long]:
    print(f"{cell}: min ΔQ {curves.loc[cell].min() * 1000:.1f} mAh, variance {curves.loc[cell].var(ddof=0):.2e}")
```

b2c0: min ΔQ -135.4 mAh, variance 1.80e-03
b1c1: min ΔQ -11.0 mAh, variance 9.68e-06

File: notebooks/07_more_features.ipynb
# 07 - More features from the first 100 cycles

Stage 2 used one number per cell, log10(var(ΔQ)). The paper's bigger models also use simple values from the per-cycle summary. This notebook adds five of them, all taken from cycles 2 to 100 only:

| Feature | What it is |
|---|---|
| `q2` | discharge capacity at cycle 2 |
| `q_max_minus_q2` | highest capacity in cycles 2 to 100, minus the capacity at cycle 2 (capacity rises a little at first, see notebook 05) |
| `ir_change` | internal resistance at cycle 100 minus cycle 2 |
| `charge_time_first5` | average charge time over cycles 2 to 6 |
| `t_avg_mean` | average of the per-cycle mean temperature over cycles 2 to 100 |

The paper uses the integral of temperature over time. The summary only has a minimum, mean and maximum temperature per cycle, so `t_avg_mean` is the closest simple version.

Cycle 1 is skipped because it is empty in batch 1. The glitches at cycles 12 and 13 (notebook 04) don't matter here: the features either read single cycles that have no missing values (2 to 6 and 100) or use `max` and `mean`, which skip missing values.

As before, only the training cells are used to look at the features.

```
import sys
sys.path.append("..")

import numpy as np
import pandas as pd
import matplotlib.pyplot as plt

from src.features import summary_features

cells = pd.read_csv("../data/features_stage2.csv", index_col="cell_id")
cycles = pd.read_parquet("../data/cycles_clean.parquet")
```

```
feats = summary_features(cycles, last=100)
data = cells.join(feats)
data["log_life"] = np.log10(data["cycle_life"])
print(data.shape, "| missing values:", int(data.isna().sum().sum()))
data.head()
```

(124, 9) | missing values: 0

                split  cycle_life   log_var        q2  q_max_minus_q2  \
cell_id                                                                 
b1c0     test_primary      1852.0 -5.014861  1.070689        0.006393   
b1c1            train      2160.0 -5.013960  1.075301        0.009288   
b1c2     test_primary      2237.0 -4.737000  1.079922        0.008131   
b1c3            train      1434.0 -4.442613  1.079723        0.006530   
b1c4     test_primary      1709.0 -4.647744  1.078417        0.005900   

         ir_change  charge_time_first5  t_avg_mean  log_life  
cell_id                                                       
b1c0     -0.000075           13.374894   31.603747  3.267641  
b1c1     -0.000042           13.409150   31.330314  3.334454  
b1c2     -0.000014           13.358242   31.479584  3.349666  
b1c3      0.000039           12.025140   29.942199  3.156549  
b1c4     -0.000053           12.041851   31.448884  3.232742

```
FEATURES = ["log_var", "q2", "q_max_minus_q2", "ir_change", "charge_time_first5", "t_avg_mean"]
train = data[data["split"] == "train"]
train[FEATURES].describe().round(4).T
```

                    count     mean     std      min      25%      50%  \
log_var              41.0  -3.6578  0.3737  -5.0140  -3.8135  -3.6199   
q2                   41.0   1.0743  0.0083   1.0480   1.0705   1.0745   
q_max_minus_q2       41.0   0.0054  0.0020   0.0016   0.0038   0.0049   
ir_change            41.0  -0.0002  0.0003  -0.0010  -0.0003  -0.0000   
charge_time_first5   41.0  10.5297  0.8063   8.9647  10.1216  10.1474   
t_avg_mean           41.0  32.5206  1.0050  29.8071  32.0469  32.7593   

                        75%      max  
log_var             -3.4391  -2.7457  
q2                   1.0791   1.0939  
q_max_minus_q2       0.0068   0.0111  
ir_change            0.0001   0.0002  
charge_time_first5  10.7977  13.4092  
t_avg_mean          33.1564  33.7738

## How each feature relates to lifetime (training cells)

```
corr = train[FEATURES + ["log_life"]].corr()
corr["log_life"].drop("log_life").round(2).sort_values()
```

log_var              -0.90
t_avg_mean           -0.06
q_max_minus_q2        0.15
q2                    0.33
ir_change             0.38
charge_time_first5    0.77
Name: log_life, dtype: float64

```
fig, axes = plt.subplots(2, 3, figsize=(13, 7))
for ax, col in zip(axes.flat, FEATURES):
    ax.scatter(train[col], train["cycle_life"], s=12)
    ax.set_yscale("log")
    ax.set_xlabel(col)
    ax.set_title(f"r = {corr.loc[col, 'log_life']:.2f}")
for ax in axes[:, 0]:
    ax.set_ylabel("cycle life")
plt.tight_layout()
plt.savefig("../reports/figures/features_vs_life_train.png", dpi=120)
plt.show()
```

## Do the new features repeat what log_var already says?

```
corr.loc[FEATURES, FEATURES].round(2)
```

                    log_var    q2  q_max_minus_q2  ir_change  \
log_var                1.00 -0.12           -0.43      -0.37   
q2                    -0.12  1.00           -0.27       0.54   
q_max_minus_q2        -0.43 -0.27            1.00       0.25   
ir_change             -0.37  0.54            0.25       1.00   
charge_time_first5    -0.77 -0.00            0.24       0.24   
t_avg_mean             0.11  0.11           -0.23       0.11   

                    charge_time_first5  t_avg_mean  
log_var                          -0.77        0.11  
q2                               -0.00        0.11  
q_max_minus_q2                    0.24       -0.23  
ir_change                         0.24        0.11  
charge_time_first5                1.00       -0.13  
t_avg_mean                       -0.13        1.00

## Two things in the scatter plots worth checking

Charge time has the strongest link after log_var, but most cells sit around 10 minutes and a small group charges much slower. And for resistance, a few cells drop clearly while most barely change.

```
slow = train[train["charge_time_first5"] > 11]
others = train.drop(index=slow.index)
r_others = np.corrcoef(others["charge_time_first5"], others["log_life"])[0, 1]
print(len(slow), "training cells charge slower than 11 min:", slow.index.tolist())
print(f"charge time vs log life for the other {len(others)} cells: r = {r_others:.2f}")

drop = train[train["ir_change"] < -0.0005]
print(f"median resistance change on training cells: {train['ir_change'].median() * 1000:.3f} mOhm")
print(len(drop), "cells lose more than 0.5 mOhm; their lives:", sorted(drop["cycle_life"].astype(int).tolist()))
```

9 training cells charge slower than 11 min: ['b1c1', 'b1c3', 'b1c11', 'b1c24', 'b1c28', 'b1c34', 'b1c36', 'b1c40', 'b1c42']
charge time vs log life for the other 32 cells: r = 0.31
median resistance change on training cells: -0.042 mOhm
7 cells lose more than 0.5 mOhm; their lives: [444, 461, 461, 477, 494, 511, 527]

## Save

```
data[["split", "cycle_life"] + FEATURES].to_csv("../data/features_stage3.csv")
print("saved", len(data), "rows,", len(FEATURES), "features")
```

saved 124 rows, 6 features

## Notes

- All five features exist for all 124 cells, with no missing values.
- Their correlation with log10(cycle life) on the training cells: charge time 0.77, resistance change 0.38, capacity at cycle 2 0.33, capacity rise 0.15, mean temperature -0.06. None gets close to log_var (-0.90).
- Charge time looks strong mostly because of 9 batch 1 cells that charge in more than 11 minutes and live long. Among the other 32 cells it drops to 0.31. Charge time is mostly set by the charging policy: slower charging, longer life. The lab knows the policy before the test starts, so the feature is fair to use, but it says more about the policy than about how the cell is ageing. It also correlates with log_var (-0.77), so part of what it says is already covered.
- Resistance barely moves in the first 100 cycles for most cells (median change -0.04 mOhm). The 7 cells that lose more than 0.5 mOhm all live between 444 and 527 cycles, so a clear drop seems to go with a short life.
- Capacity at cycle 2 and the early capacity rise are weak on their own, and mean temperature shows nothing. They might still help next to log_var, or just add noise.
- Correlations only show which features might help. Whether any of them improves on log_var alone is decided in step 3.3, with cross-validation on the training cells.

File: notebooks/08_models.ipynb
# 08 - Choosing a model with cross-validation

Stage 2 showed that the primary test set (43 cells) is too small to tell models apart: its RMSE could be anywhere from about 92 to 191 cycles. So the choice happens here, on the 41 training cells only, with cross-validation. The test sets aren't touched in this notebook.

Four models, all predicting log10(cycle life):

| Model | Inputs |
|---|---|
| A: mean | nothing, predicts the average training life |
| B: log_var line | log10(var(ΔQ)), straight line (the paper's model from notebook 06) |
| C: log_var curve | log10(var(ΔQ)) and its square, so the line can bend (the idea from notebook 06) |
| D: Elastic Net | all six features from notebook 07, scaled first |

Elastic Net is a linear model that shrinks weak features toward zero, or all the way to zero. How strongly it shrinks is picked by a second, inner cross-validation inside each training fold, so the outer folds never see that choice being made.

**Cross-validation:** split the 41 cells into 5 folds, train on 4, measure on the 5th, and repeat with 20 different random splits (100 fits per model). There's one row per cell, so every split is automatically a split by cell: no cell is ever in both the training and the validation part.

```
import warnings

import numpy as np
import pandas as pd
import matplotlib.pyplot as plt
from sklearn.dummy import DummyRegressor
from sklearn.linear_model import ElasticNetCV, LinearRegression
from sklearn.model_selection import KFold, RepeatedKFold
from sklearn.pipeline import make_pipeline
from sklearn.preprocessing import PolynomialFeatures, StandardScaler

warnings.filterwarnings("ignore", category=UserWarning)

data = pd.read_csv("../data/features_stage3.csv", index_col="cell_id")
train = data[data["split"] == "train"]
assert train.index.is_unique  # one row per cell, so splitting rows = splitting cells

ALL = ["log_var", "q2", "q_max_minus_q2", "ir_change", "charge_time_first5", "t_avg_mean"]
y = np.log10(train["cycle_life"].values)
life = train["cycle_life"].values
print(len(train), "training cells")
```

41 training cells

```
def elastic_net():
    inner = KFold(n_splits=5, shuffle=True, random_state=1)
    return make_pipeline(StandardScaler(), ElasticNetCV(l1_ratio=[0.1, 0.5, 0.9, 1.0], cv=inner, max_iter=50000))


MODELS = {
    "A: mean": (["log_var"], lambda: DummyRegressor()),
    "B: log_var line": (["log_var"], lambda: LinearRegression()),
    "C: log_var curve": (["log_var"], lambda: make_pipeline(PolynomialFeatures(2, include_bias=False), LinearRegression())),
    "D: Elastic Net": (ALL, elastic_net),
}

cv = RepeatedKFold(n_splits=5, n_repeats=20, random_state=0)


def cross_validate(cols, make_model):
    X = train[cols].values
    rmse, mape = [], []
    for fit_idx, val_idx in cv.split(X):
        model = make_model().fit(X[fit_idx], y[fit_idx])
        pred = 10 ** model.predict(X[val_idx])
        true = life[val_idx]
        rmse.append(np.sqrt(np.mean((pred - true) ** 2)))
        mape.append(np.mean(np.abs(pred - true) / true) * 100)
    return np.array(rmse), np.array(mape)


fold_rmse, rows = {}, []
for name, (cols, make_model) in MODELS.items():
    rmse, mape = cross_validate(cols, make_model)
    fold_rmse[name] = rmse
    rows.append({"model": name, "CV RMSE (cycles)": rmse.mean(), "spread (sd)": rmse.std(), "CV MAPE (%)": mape.mean()})

results = pd.DataFrame(rows).set_index("model")
results["beats B in % of folds"] = [np.mean(fold_rmse[m] < fold_rmse["B: log_var line"]) * 100 for m in results.index]
results.round(1)
```

                  CV RMSE (cycles)  spread (sd)  CV MAPE (%)  \
model                                                          
A: mean                      296.8        155.3         30.8   
B: log_var line              108.0         18.9         14.8   
C: log_var curve             170.1        137.5         16.0   
D: Elastic Net                81.6         16.7         11.0   

                  beats B in % of folds  
model                                    
A: mean                             0.0  
B: log_var line                     0.0  
C: log_var curve                   45.0  
D: Elastic Net                     89.0

```
fig, ax = plt.subplots(figsize=(8, 4.5))
ax.boxplot(list(fold_rmse.values()), tick_labels=list(fold_rmse.keys()))
ax.set_ylabel("RMSE per validation fold (cycles)")
ax.set_title("100 cross-validation folds on the 41 training cells")
plt.tight_layout()
plt.savefig("../reports/figures/cv_rmse_models.png", dpi=120)
plt.show()
```

Model C has a much wider spread than B. What goes wrong in its bad folds? Look at the cell with the most extreme log_var, b1c1 (life 2,160), in the folds where it is held out.

```
X = train[["log_var"]].values
pos = list(train.index).index("b1c1")
held_out = {"B: log_var line": [], "C: log_var curve": []}
for fit_idx, val_idx in cv.split(X):
    if pos in val_idx:
        for name in held_out:
            model = MODELS[name][1]().fit(X[fit_idx], y[fit_idx])
            held_out[name].append(10 ** model.predict(X[[pos]])[0])
for name, preds in held_out.items():
    print(f"{name}: b1c1 predicted {np.mean(preds):.0f} cycles on average over {len(preds)} folds (true 2,160)")
```

B: log_var line: b1c1 predicted 2137 cycles on average over 20 folds (true 2,160)
C: log_var curve: b1c1 predicted 3307 cycles on average over 20 folds (true 2,160)

## What the Elastic Net keeps

Fitted once on all 41 training cells. The features are scaled, so the coefficients can be compared with each other. A coefficient of 0 means the model dropped that feature.

```
final = elastic_net().fit(train[ALL], y)
net = final[-1]
print(f"chosen shrinkage: alpha = {net.alpha_:.4f}, l1_ratio = {net.l1_ratio_}")
pd.Series(net.coef_, index=ALL, name="coefficient").round(4)
```

chosen shrinkage: alpha = 0.0479, l1_ratio = 0.1

log_var              -0.1152
q2                    0.0278
q_max_minus_q2       -0.0195
ir_change             0.0000
charge_time_first5    0.0341
t_avg_mean           -0.0000
Name: coefficient, dtype: float64

Which features carry the gain? Leave one out at a time and run the same cross-validation. This is only to understand the model. It doesn't change which model gets picked, because picking features this way on 41 cells would just fit the noise.

```
drop_one = {"all six": fold_rmse["D: Elastic Net"].mean()}
for feature in ALL[1:]:
    cols = [f for f in ALL if f != feature]
    drop_one[f"without {feature}"] = cross_validate(cols, elastic_net)[0].mean()
pd.Series(drop_one, name="CV RMSE (cycles)").round(1)
```

all six                       81.6
without q2                    87.9
without q_max_minus_q2        90.5
without ir_change             78.6
without charge_time_first5    89.0
without t_avg_mean            81.5
Name: CV RMSE (cycles), dtype: float64

```
results.round(2).to_csv("../reports/cv_results_stage3.csv")
```

## Notes

- The Elastic Net (D) is the best model: a CV RMSE of 81.6 cycles (11.0%) against 108.0 cycles (14.8%) for the paper's straight line (B). It is better in 89 of the 100 folds, and its spread is about the same (16.7 against 18.9), so the gain doesn't come from a few lucky folds.
- The curved model (C) is much worse: 170.1 cycles with a huge spread. When b1c1, the longest-lived training cell, is held out, the curve predicts 3,307 cycles on average for it (true 2,160), while the straight line predicts 2,137. With only one cell out at that end, a squared term just runs away. So the idea from notebook 06 doesn't work in this form, and C is out.
- What the Elastic Net uses: log_var by far the most (-0.115), then charge time (0.034), capacity at cycle 2 (0.028) and the early capacity rise (-0.020). It sets resistance change and mean temperature to exactly 0. With l1_ratio 0.1 it mostly shrinks features instead of dropping them.
- Capacity at cycle 2 and the capacity rise looked weak on their own in notebook 07 (r 0.33 and 0.15), but they help next to log_var. Leaving out the capacity rise, charge time or capacity at cycle 2 costs 6 to 9 cycles each.
- Leaving out resistance change gives 78.6 cycles, a little better than 81.6, and leaving out temperature changes nothing. I'm not acting on that. With 41 cells a 3-cycle difference is noise, and picking features from these numbers would tune the model to these exact cells. The Elastic Net already ignores both, so model D stays as planned, with all six inputs.
- I skipped LightGBM, which the plan marked as optional. A tree model has very little to learn from 41 cells.
- Next, step 3.4: fit D on all 41 training cells and measure it once on the primary test set.

File: notebooks/09_primary_test.ipynb
# 09 - The chosen model on the primary test set

Notebook 08 picked the Elastic Net with six features, using cross-validation on the training cells only. Here it is fitted on all 41 training cells and measured on the 43 primary test cells.

The model and its settings were fixed before this notebook was written. Nothing here is tuned, and nothing gets changed because of what the test set shows. The paper's straight line (model B) and the mean baseline (A) are scored next to it for comparison.

The later batch (secondary test) is still untouched. That's step 3.6.

```
import sys
sys.path.append("..")

import numpy as np
import pandas as pd
import matplotlib.pyplot as plt
from sklearn.linear_model import LinearRegression

from src.models import elastic_net, mape, rmse

data = pd.read_csv("../data/features_stage3.csv", index_col="cell_id")
train = data[data["split"] == "train"]
test = data[data["split"] == "test_primary"]

ALL = ["log_var", "q2", "q_max_minus_q2", "ir_change", "charge_time_first5", "t_avg_mean"]
print(len(train), "training cells,", len(test), "primary test cells")
```

41 training cells, 43 primary test cells

## Fit on the training cells

Same recipe as in notebook 08 (`elastic_net()` from `src/models.py`).

```
y_train = np.log10(train["cycle_life"])
line = LinearRegression().fit(train[["log_var"]], y_train)
net = elastic_net().fit(train[ALL], y_train)

print(f"Elastic Net: alpha = {net[-1].alpha_:.4f}, l1_ratio = {net[-1].l1_ratio_}")
pd.Series(net[-1].coef_, index=ALL, name="coefficient").round(4)
```

Elastic Net: alpha = 0.0479, l1_ratio = 0.1

log_var              -0.1152
q2                    0.0278
q_max_minus_q2       -0.0195
ir_change             0.0000
charge_time_first5    0.0341
t_avg_mean           -0.0000
Name: coefficient, dtype: float64

## Scores

Predictions are turned back from log10 into cycles before the error is measured.

```
def predict(d):
    return pd.DataFrame({
        "A: mean": train["cycle_life"].mean(),
        "B: log_var line": 10 ** line.predict(d[["log_var"]]),
        "D: Elastic Net": 10 ** net.predict(d[ALL]),
    }, index=d.index)


pred_test = predict(test)
sets = {
    "train": (train, predict(train)),
    "primary test": (test, pred_test),
    "primary test without b2c1": (test.drop(index="b2c1"), pred_test.drop(index="b2c1")),
}
rows = []
for set_name, (d, p) in sets.items():
    for model in p.columns:
        rows.append({"set": set_name, "model": model,
                     "RMSE (cycles)": rmse(d["cycle_life"], p[model]),
                     "MAPE (%)": mape(d["cycle_life"], p[model])})
scores = pd.DataFrame(rows)
scores.pivot(index="model", columns="set", values="RMSE (cycles)").round(1)[list(sets)]
```

set              train  primary test  primary test without b2c1
model                                                          
A: mean          323.1         392.8                      389.1
B: log_var line  103.6         137.9                      138.3
D: Elastic Net    76.2         113.7                      111.4

```
scores.pivot(index="model", columns="set", values="MAPE (%)").round(1)[list(sets)]
```

set              train  primary test  primary test without b2c1
model                                                          
A: mean           33.5          39.5                       31.9
B: log_var line   14.1          14.7                       13.2
D: Elastic Net    10.0          12.8                       10.1

## How sure is the difference?

43 cells is not many, so the test cells are resampled with replacement 5,000 times (same idea as in notebook 06). Both models are scored on the same resampled cells each time, so their difference can be looked at directly. This only covers which test cells happen to be in the set. It doesn't cover the random seed inside the Elastic Net or the choice of training cells; notebook 11 checks the seed.

```
rng = np.random.default_rng(0)
y = test["cycle_life"].values
p_line = pred_test["B: log_var line"].values
p_net = pred_test["D: Elastic Net"].values

boot_line, boot_net = [], []
for _ in range(5000):
    k = rng.integers(0, len(y), len(y))
    boot_line.append(rmse(y[k], p_line[k]))
    boot_net.append(rmse(y[k], p_net[k]))
boot_line, boot_net = np.array(boot_line), np.array(boot_net)

for name, b in [("B: log_var line", boot_line), ("D: Elastic Net", boot_net)]:
    low, high = np.percentile(b, [2.5, 97.5])
    print(f"{name}: 95% range {low:.0f} to {high:.0f} cycles")

diff = boot_line - boot_net
low, high = np.percentile(diff, [2.5, 97.5])
print(f"B minus D: {rmse(y, p_line) - rmse(y, p_net):.1f} cycles, 95% range {low:.0f} to {high:.0f}")
print(f"D has the lower RMSE in {np.mean(diff > 0) * 100:.1f}% of the resamples")

closer = np.abs(p_net - y) < np.abs(p_line - y)
print(f"cell by cell, D is closer than B for {closer.sum()} of the {len(y)} test cells")
```

B: log_var line: 95% range 92 to 191 cycles
D: Elastic Net: 95% range 73 to 160 cycles
B minus D: 24.2 cycles, 95% range 8 to 36
D has the lower RMSE in 99.8% of the resamples
cell by cell, D is closer than B for 30 of the 43 test cells

## Predicted vs actual

```
fig, axes = plt.subplots(1, 2, figsize=(11, 5.5), sharey=True)
lims = [100, 3000]
for ax, model in zip(axes, ["B: log_var line", "D: Elastic Net"]):
    ax.scatter(test["cycle_life"], pred_test[model], s=15)
    ax.plot(lims, lims, color="grey", linewidth=1)
    ax.annotate("b2c1", (test.loc["b2c1", "cycle_life"], pred_test.loc["b2c1", model]), textcoords="offset points", xytext=(5, 5))
    ax.set_xscale("log")
    ax.set_yscale("log")
    ax.set_xlim(lims)
    ax.set_ylim(lims)
    ax.set_xlabel("actual cycle life")
    ax.set_title(f"{model} (RMSE {rmse(test['cycle_life'], pred_test[model]):.0f})")
axes[0].set_ylabel("predicted cycle life")
plt.tight_layout()
plt.savefig("../reports/figures/pred_vs_actual_primary.png", dpi=120)
plt.show()
```

## Where the errors are

Notebook 06 found two weak spots of the straight line: the three test cells that live past 1,500 cycles, and the cells around 450 to 550 cycles, which it predicts too long. Same checks for both models.

```
errors = pred_test[["B: log_var line", "D: Elastic Net"]].sub(test["cycle_life"], axis=0)
table = errors.round(0).astype(int)
table.insert(0, "actual", test["cycle_life"].astype(int))
worst = errors["D: Elastic Net"].abs().sort_values(ascending=False).index[:6]
print("largest errors of D (predicted minus actual, cycles):")
table.loc[worst]
```

largest errors of D (predicted minus actual, cycles):

         actual  B: log_var line  D: Elastic Net
cell_id                                         
b1c2       2237             -573            -481
b1c0       1852              292             226
b1c4       1709             -175            -207
b2c1        148              118             187
b2c20       502              157             155
b2c47       713              164            -139

```
long_cells = test["cycle_life"] > 1500
mid_cells = test["cycle_life"].between(450, 550)
rest = ~long_cells
for model in ["B: log_var line", "D: Elastic Net"]:
    e = errors[model]
    print(model)
    print(f"  {long_cells.sum()} cells above 1,500 cycles: RMSE {np.sqrt(np.mean(e[long_cells] ** 2)):.0f}")
    print(f"  the other {rest.sum()} cells: RMSE {np.sqrt(np.mean(e[rest] ** 2)):.1f}")
    print(f"  {mid_cells.sum()} cells at 450 to 550 cycles: {(e[mid_cells] > 0).sum()} predicted too long, mean error {e[mid_cells].mean():+.0f}")
```

B: log_var line
  3 cells above 1,500 cycles: RMSE 385
  the other 40 cells: RMSE 96.6
  18 cells at 450 to 550 cycles: 16 predicted too long, mean error +69
D: Elastic Net
  3 cells above 1,500 cycles: RMSE 329
  the other 40 cells: RMSE 76.0
  18 cells at 450 to 550 cycles: 16 predicted too long, mean error +50

## Save

```
out = pred_test.round(1)
out.insert(0, "cycle_life", test["cycle_life"])
out.to_csv("../reports/predictions_primary_test.csv")
scores.round(2).to_csv("../reports/test_results_stage3.csv", index=False)
print("saved", len(out), "predictions")
```

saved 43 predictions

## Notes

- On the primary test set the Elastic Net gets an RMSE of 113.7 cycles (12.8%), against 137.9 cycles (14.7%) for the paper's straight line. That's 24.2 cycles less.
- The difference holds up when the test cells are resampled: its 95% range is 8 to 36 cycles, and the Elastic Net has the lower RMSE in 99.8% of the resamples. Cell by cell it is closer for 30 of the 43. So the gain is real, but its size is uncertain: anywhere from small to about a quarter of the error.
- Each model's own number is still loose. The range for the Elastic Net is 73 to 160 cycles, and for the line 92 to 191. These ranges only cover which test cells happen to be in the set. Fitting the Elastic Net with other seeds for its inner cross-validation keeps its primary test RMSE between 111.8 and 113.7 (notebook 11), so here the seed doesn't matter.
- Cross-validation in notebook 08 said 81.6 cycles for the Elastic Net and 108.0 for the line. The test numbers are about 30 cycles higher for both, mostly because of the long-lived cells below. The order of the models and the size of the gap (26 in CV, 24 here) came out the same, which is what the cross-validation was for.
- The long-lived cells are still the weak spot. The three test cells above 1,500 cycles have an RMSE of 329 (line: 385), and on the other 40 cells the Elastic Net is at 76.0 (line: 96.6). b1c2 (2,237 cycles) is predicted 481 cycles too short. Extra features don't fix a range that has one training cell in it.
- The cells at 450 to 550 cycles are still predicted too long: 16 of 18, by 50 cycles on average (line: 69). Better, not gone.
- b2c1 got worse. It lives 148 cycles and the Elastic Net predicts 335 (line: 266). Without it the Elastic Net's percentage error drops from 12.8% to 10.1%. No training cell dies before cycle 300, so both models are guessing there.
- For reference, the paper's own "full" model with more features is quoted at 100 cycles on this test set (Attia et al. 2021). My features are simpler and not the same ones, so 113.7 isn't a reproduction of that number, just a sign that it's in a sensible range.
- The test set has now been used for the final score of the chosen model. I'm not going back to change features or settings because of what it showed.

File: notebooks/10_how_early.ipynb
# 10 - How early can the lifetime be predicted?

Everything so far used the first 100 cycles. A test lab would like to know sooner. This notebook repeats the two models with less data: the first 20, 40, 60, 80 and 100 cycles.

For a cutoff of N cycles:

- ΔQ is the discharge curve at cycle N minus the one at cycle 10
- the summary features use cycles 2 to N only (resistance change is cycle N minus cycle 2, and so on)

The models are the same two as before, with the same recipe at every cutoff: the straight line on log10(var(ΔQ)) and the Elastic Net on six features. Each cutoff gets the same cross-validation as notebook 08, on the training cells.

The primary test scores are shown next to the cross-validation numbers. They are only there to describe what happens. The model for the rest of the project stays the 100-cycle Elastic Net from notebook 08, whatever this shows. The later batch is still untouched.

This notebook reads the raw files again, because the ΔQ curves for the shorter cutoffs were not saved before.

```
import sys
sys.path.append("..")

import warnings

import numpy as np
import pandas as pd
import matplotlib.pyplot as plt
from sklearn.linear_model import LinearRegression
from sklearn.model_selection import RepeatedKFold

from src.features import delta_q_all, log_var, summary_features
from src.models import elastic_net, rmse

warnings.filterwarnings("ignore", category=UserWarning)

cells = pd.read_csv("../data/cells_clean.csv", index_col="cell_id")
cycles = pd.read_parquet("../data/cycles_clean.parquet")

CUTOFFS = [20, 40, 60, 80, 100]
ALL = ["log_var", "q2", "q_max_minus_q2", "ir_change", "charge_time_first5", "t_avg_mean"]
```

## Features for every cutoff

```
tables = {}
for n in CUTOFFS:
    curves, _ = delta_q_all(set(cells.index), root="../", first=10, last=n)
    feats = summary_features(cycles, last=n)
    feats.insert(0, "log_var", log_var(curves))
    tables[n] = cells[["split", "cycle_life"]].join(feats)
    print(f"first {n:3d} cycles: {tables[n].shape[0]} cells, missing values {int(tables[n].isna().sum().sum())}")
```

first  20 cycles: 124 cells, missing values 0
first  40 cycles: 124 cells, missing values 0
first  60 cycles: 124 cells, missing values 0
first  80 cycles: 124 cells, missing values 0

first 100 cycles: 124 cells, missing values 0

```
# at 100 cycles this has to give exactly the features from notebook 07
saved = pd.read_csv("../data/features_stage3.csv", index_col="cell_id")
pd.testing.assert_frame_equal(tables[100][ALL], saved.loc[tables[100].index, ALL], check_names=False)
print("100-cycle features match notebook 07")
```

100-cycle features match notebook 07

## How strong is each feature at each cutoff? (training cells)

```
corr = {}
for n in CUTOFFS:
    train = tables[n][tables[n]["split"] == "train"]
    corr[n] = train[ALL].corrwith(np.log10(train["cycle_life"]))
pd.DataFrame(corr).round(2)
```

                     20    40    60    80    100
log_var            -0.24 -0.77 -0.89 -0.89 -0.90
q2                  0.33  0.33  0.33  0.33  0.33
q_max_minus_q2      0.15  0.09  0.12  0.15  0.15
ir_change           0.48  0.49  0.37  0.36  0.38
charge_time_first5  0.77  0.77  0.77  0.77  0.77
t_avg_mean         -0.03 -0.06 -0.05 -0.05 -0.06

## Cross-validation and test score at each cutoff

```
MODELS = {
    "B: log_var line": (["log_var"], lambda: LinearRegression()),
    "D: Elastic Net": (ALL, elastic_net),
}
cv = RepeatedKFold(n_splits=5, n_repeats=20, random_state=0)


rows, coefs = [], {}
for n in CUTOFFS:
    train = tables[n][tables[n]["split"] == "train"]
    test = tables[n][tables[n]["split"] == "test_primary"]
    y = np.log10(train["cycle_life"].values)
    for name, (cols, make_model) in MODELS.items():
        X = train[cols].values
        folds = []
        for fit_idx, val_idx in cv.split(X):
            model = make_model().fit(X[fit_idx], y[fit_idx])
            folds.append(rmse(train["cycle_life"].values[val_idx], 10 ** model.predict(X[val_idx])))
        model = make_model().fit(X, y)
        pred = 10 ** model.predict(test[cols].values)
        rows.append({
            "cycles used": n, "model": name,
            "CV RMSE": np.mean(folds), "CV spread (sd)": np.std(folds),
            "test RMSE": rmse(test["cycle_life"].values, pred),
            "test MAPE (%)": np.mean(np.abs(pred - test["cycle_life"].values) / test["cycle_life"].values) * 100,
        })
        if name == "D: Elastic Net":
            coefs[n] = pd.Series(model[-1].coef_, index=ALL)

results = pd.DataFrame(rows)
results.pivot(index="cycles used", columns="model", values=["CV RMSE", "test RMSE"]).round(1)
```

                    CV RMSE                      test RMSE               
model       B: log_var line D: Elastic Net B: log_var line D: Elastic Net
cycles used                                                              
20                    299.3          196.7           386.6          204.9
40                    190.3          146.3           224.8          153.5
60                    122.3           84.7           227.8          186.7
80                    118.5           89.2           213.5          171.0
100                   108.0           81.6           137.9          113.7

```
results.pivot(index="cycles used", columns="model", values=["CV spread (sd)", "test MAPE (%)"]).round(1)
```

             CV spread (sd)                  test MAPE (%)               
model       B: log_var line D: Elastic Net B: log_var line D: Elastic Net
cycles used                                                              
20                    166.9           94.5            31.9           24.1
40                     66.6           60.0            23.4           17.9
60                     24.9           18.3            15.7           14.1
80                     23.5           19.3            14.8           12.3
100                    18.9           16.7            14.7           12.8

```
fig, ax = plt.subplots(figsize=(8, 5))
colors = {"B: log_var line": "tab:blue", "D: Elastic Net": "tab:orange"}
for name, d in results.groupby("model"):
    ax.errorbar(d["cycles used"], d["CV RMSE"], yerr=d["CV spread (sd)"], color=colors[name], marker="o", capsize=3, label=f"{name}, cross-validation")
    ax.plot(d["cycles used"], d["test RMSE"], color=colors[name], marker="s", linestyle="--", label=f"{name}, primary test")
ax.set_xticks(CUTOFFS)
ax.set_xlabel("cycles used")
ax.set_ylabel("RMSE (cycles)")
ax.set_ylim(0, None)
ax.set_title("Prediction error against the number of cycles used")
ax.legend()
plt.tight_layout()
plt.savefig("../reports/figures/how_early.png", dpi=120)
plt.show()
```

## Why is the test error so much higher than cross-validation at 60 and 80 cycles?

The percentage error on the test set hardly changes between 60 and 100 cycles, but the RMSE does. RMSE is in cycles, so a few long-lived cells can dominate it. Split the test set the same way as in notebook 09: the three cells above 1,500 cycles, and the other 40.

```
rows = []
for n in CUTOFFS:
    train = tables[n][tables[n]["split"] == "train"]
    test = tables[n][tables[n]["split"] == "test_primary"]
    model = elastic_net().fit(train[ALL].values, np.log10(train["cycle_life"].values))
    pred = pd.Series(10 ** model.predict(test[ALL].values), index=test.index)
    long_cells = test["cycle_life"] > 1500
    row = {"cycles used": n,
           "RMSE, 3 cells above 1,500": rmse(test["cycle_life"][long_cells], pred[long_cells]),
           "RMSE, other 40 cells": rmse(test["cycle_life"][~long_cells], pred[~long_cells])}
    for cell in ["b1c0", "b1c2", "b1c4"]:
        row[f"{cell} predicted"] = pred[cell]
    rows.append(row)
print("actual lives: b1c0 1,852, b1c2 2,237, b1c4 1,709")
pd.DataFrame(rows).set_index("cycles used").round(0).astype(int)
```

actual lives: b1c0 1,852, b1c2 2,237, b1c4 1,709

             RMSE, 3 cells above 1,500  RMSE, other 40 cells  b1c0 predicted  \
cycles used                                                                    
20                                 564                   146            1505   
40                                 428                   108            1882   
60                                 651                    76            2748   
80                                 591                    72            2680   
100                                329                    76            2078   

             b1c2 predicted  b1c4 predicted  
cycles used                                  
20                     1588            1067  
40                     1501            1636  
60                     1581            1517  
80                     1661            1536  
100                    1756            1502

```
# the same three cells in feature space: their log_var at each cutoff, next to the training range
rows = []
for n in CUTOFFS:
    t = tables[n]
    train = t[t["split"] == "train"]
    rows.append({"cycles used": n, "train min": train["log_var"].min(), "train median": train["log_var"].median(),
                 "b1c0": t.loc["b1c0", "log_var"], "b1c2": t.loc["b1c2", "log_var"], "b1c4": t.loc["b1c4", "log_var"]})
pd.DataFrame(rows).set_index("cycles used").round(2)
```

             train min  train median  b1c0  b1c2  b1c4
cycles used                                           
20               -6.44         -5.53 -6.11 -4.84 -6.16
40               -5.75         -4.66 -5.77 -5.35 -5.74
60               -5.62         -4.09 -5.97 -5.15 -5.16
80               -5.12         -3.81 -5.47 -4.80 -4.82
100              -5.01         -3.62 -5.01 -4.74 -4.65

## What the Elastic Net relies on at each cutoff

Coefficients on scaled features, fitted on all training cells.

```
pd.DataFrame(coefs).round(3)
```

                      20     40     60     80     100
log_var            -0.000 -0.086 -0.117 -0.114 -0.115
q2                  0.023  0.039  0.029  0.028  0.028
q_max_minus_q2     -0.000 -0.026 -0.025 -0.023 -0.020
ir_change           0.029  0.004  0.000 -0.000  0.000
charge_time_first5  0.105  0.062  0.032  0.037  0.034
t_avg_mean          0.000 -0.003 -0.002 -0.000 -0.000

## Save

```
results.round(2).to_csv("../reports/how_early_results.csv", index=False)
print("saved", len(results), "rows")
```

saved 10 rows

## Notes

- ΔQ needs time to show up. On the training cells, log_var has a correlation of only -0.24 with log cycle life after 20 cycles, -0.77 after 40, and -0.89 after 60. After that it barely moves (-0.90 at 100).
- Cross-validation follows the same pattern. The Elastic Net goes from 196.7 cycles (20 cycles used) to 146.3 (40) to 84.7 (60), and then stays there: 89.2 at 80 and 81.6 at 100. With a spread of about 17 to 19 cycles between folds, 60, 80 and 100 can't be told apart. The straight line behaves the same way, and from 60 cycles on it sits about 25 to 40 cycles higher.
- At 20 cycles the Elastic Net gives log_var a weight of exactly 0 and leans on charge time instead (0.105). So that early it isn't reading the cell at all, it is mostly guessing from the charging policy. Its error there (196.7, with a spread of 94.5) is still better than the mean baseline from notebook 08 (296.8), but not by a safe margin.
- The test set seems to disagree at 60 and 80 cycles: 186.7 and 171.0, far above cross-validation. Almost all of that is one cell. b1c0 lives 1,852 cycles and is predicted at 2,748 and 2,680. At 60 cycles its log_var is -5.97, lower than any training cell (lowest: -5.62), so the model has to extrapolate, and in log space that turns into hundreds of cycles.
- Without the three cells above 1,500 cycles, the test error is 76, 72 and 76 cycles at 60, 80 and 100 cycles. That matches cross-validation. The percentage error tells the same story: 14.1%, 12.3% and 12.8%.
- So for typical cells, 60 cycles look like enough, which would cut the test time before a prediction by 40%. For cells that turn out to live very long, the early prediction is not reliable, and waiting until cycle 100 helped (RMSE on those three: 651 at 60 cycles, 329 at 100).
- This rests on 41 training cells and 43 test cells, and the long-lived group is three cells. It's a pattern worth knowing about, not a proven rule.
- Nothing changes because of this notebook. The model stays the 100-cycle Elastic Net chosen in notebook 08.
